Repository: pablomarcel/design

# Design

**Design as an API for mechanical engineering.**

Design is a Python-based collection of engineering packages that treats mechanical design problems as structured computational workflows instead of page-flipping exercises.

The core idea is simple:

> Define the problem in a JSON file, run the solver, and get structured results back.

Instead of manually bouncing between equations, tables, charts, correction factors, and textbook pages, this project aims to move mechanical design toward a more modern workflow: **design inputs in, engineering outputs out**.

This repository is a modest but serious attempt at **jump-starting the idea of Design as an API**.

---

## Why this project exists

Mechanical design is powerful, but the traditional workflow is tedious.

A typical calculation often looks like this:

- read the statement of the problem
- find the governing equation
- jump to a table for a factor
- jump to a figure for another factor
- go back to the equation
- switch chapters for a material property or design assumption
- repeat until the calculation is done

That process is slow, error-prone, and hostile to automation.

This project was built from the belief that many machine design calculations can be expressed in a better way:

- **inputs** should be explicit
- **solver paths** should be repeatable
- **lookup data** should be machine-readable
- **outputs** should be structured
- **engineering workflows** should be scriptable

In other words: **mechanical design should not live only inside heavy textbooks and scattered hand calculations.**

---

## The main idea: Design as an API

Each package in this repository corresponds to a major topic typically studied in a **mechanical design** or **machine elements** course.

Within each package:

- the user defines a problem in an **input JSON file**
- the package routes the request through a **solve path**
- the solver performs the calculations, including factor lookup logic where applicable
- results are returned in **JSON output** format

That means the project behaves less like a single monolithic app and more like a **library of domain-specific engineering APIs**.

The current implementation is not an internet-scale cloud platform. It is a local, Python-first foundation for that idea.

But the direction is intentional:

**today:** local JSON-driven mechanical design workflows  
**future:** richer data services, cloud-backed lookup systems, visualization, and AI-assisted engineering workflows

---

## What makes this useful

This repository is especially useful for people who want to:

- automate textbook-style mechanical design calculations
- avoid repeated manual lookup of tables and figures
- build engineering workflows around JSON inputs and reproducible outputs
- prototype CLI-based design tools in Python
- explore how classical machine design can be turned into programmable infrastructure

The repo is also opinionated:

- it favors **Python** over closed educational workflows
- it favors **structured inputs** over opaque spreadsheets
- it favors **reproducible computation** over calculator gymnastics
- it favors **open, extensible engineering tooling** over proprietary lock-in

---

## Repository philosophy

This project is based on a broader conviction:

- engineering knowledge should be computationally accessible
- textbooks should not be dead static objects forever
- modern technical education should include richer visual content, animation, and interactive exploration
- students should not be forced into proprietary tools just to learn core engineering subjects

If industry wants commercial tools, industry can pay for them.

But for education, experimentation, and open technical work, **Python is the right default**.

This repository reflects that mindset.

---

## How the workflow works

At a high level, the workflow looks like this:

1. Choose the package for the engineering topic.
2. Create or modify an input JSON file.
3. Select the appropriate `solve_path`.
4. Run the package from the CLI or app wrapper.
5. Review the JSON results.

This approach makes the calculations:

### `static_failure` — Failures Resulting from Static Loading

Capabilities include:

- ductile failure theories
  - distortion energy (DE)
  - maximum shear stress (MSS)
- Coulomb-Mohr approaches for ductile materials
- brittle failure theories
  - Coulomb-Mohr
  - modified Mohr
- transverse crack calculations
- edge crack calculations

### `fatigue_failure` — Fatigue Failure Resulting from Variable Loading

Capabilities include:

- strength calculations
- surface factors
- size factors
- temperature factors
- stress concentration and notch sensitivity
- cycles to failure
- endurance limit
- part life calculations
- fatigue factor of safety
- Gerber and Langer criteria
- multiple-criterion failure analysis
  - Goodman
  - Gerber
  - ASME elliptic
  - Langer
- brittle material axial fatigue
- combined loading modes
- variable stress block damage

File: mechanicalSprings/data/table_10_4.csv
material,astm_no,exponent_m,diameter_in,A_kpsi_in_m,diameter_mm,A_MPa_mm_m,relative_cost_of_wire,notes
Music wire,A228,0.145,0.004–0.256,201,0.10–6.5,2211,2.6,"Surface is smooth, free of defects, and has a bright, lustrous finish."
OQ&T wire,A229,0.187,0.020–0.500,147,0.5–12.7,1855,1.3,Has a slight heat-treating scale which must be removed before plating.
Hard-drawn wire,A227,0.190,0.028–0.500,140,0.7–12.7,1783,1.0,Surface is smooth and bright with no visible marks.
Chrome-vanadium wire,A232,0.168,0.032–0.437,169,0.8–11.1,2005,3.1,"Aircraft-quality tempered wire, can also be obtained annealed."
Chrome-silicon wire,A401,0.108,0.063–0.375,202,1.6–9.5,1974,4.0,"Tempered to Rockwell C49, but may be obtained untempered."
302 Stainless wire,A313,0.146,0.013–0.10,169,0.3–2.5,1867,7.6–11,Type 302 stainless steel.
302 Stainless wire,A313,0.263,0.10–0.20,128,2.5–5,2065,7.6–11,Type 302 stainless steel.
302 Stainless wire,A313,0.478,0.20–0.40,90,5–10,2911,7.6–11,Type 302 stainless steel.
Phosphor-bronze wire,B159,0,0.004–0.022,145,0.1–0.6,1000,8.0,Temper CA510.
Phosphor-bronze wire,B159,0.028,0.022–0.075,121,0.6–2,913,8.0,Temper CA510.
Phosphor-bronze wire,B159,0.064,0.075–0.30,110,2–7.5,932,8.0,Temper CA510.

File: mechanicalSprings/data/table_10_5.csv
material,elastic_limit_tension_pct_Sut,elastic_limit_torsion_pct_Sut,diameter_d_in,E_Mpsi,E_GPa,G_Mpsi,G_GPa
Music wire A228,65–75,45–60,<0.032,29.5,203.4,12.0,82.7
Music wire A228,65–75,45–60,0.033–0.063,29.0,200,11.85,81.7
Music wire A228,65–75,45–60,0.064–0.125,28.5,196.5,11.75,81.0
Music wire A228,65–75,45–60,>0.125,28.0,193,11.6,80.0
HD spring A227,60–70,45–55,<0.032,28.8,198.6,11.7,80.7
HD spring A227,60–70,45–55,0.033–0.063,28.7,197.9,11.6,80.0
HD spring A227,60–70,45–55,0.064–0.125,28.6,197.2,11.5,79.3
HD spring A227,60–70,45–55,>0.125,28.5,196.5,11.4,78.6
Oil tempered A239,85–90,45–50,,28.5,196.5,11.2,77.2
Valve spring A230,85–90,50–60,,29.5,203.4,11.2,77.2
Chrome-vanadium A231,88–93,65–75,,29.5,203.4,11.2,77.2
A232,88–93,,,29.5,203.4,11.2,77.2
Chrome-silicon A401,85–93,65–75,,29.5,203.4,11.2,77.2
Stainless steel A313*,65–75,45–55,,28,193,10,69.0
17-7PH,75–80,55–60,,29.5,208.4,11,75.8
414,65–70,42–55,,29,200,11.2,77.2
420,65–75,45–55,,29,200,11.2,77.2
431,72–76,50–55,,30,206,11.5,79.3
Phosphor-bronze B159,75–80,45–50,,15,103.4,6,41.4
Beryllium-copper B197,70,50,,17,117.2,6.5,44.8
Beryllium-copper B197,75,50–55,,19,131,7.3,50.3
Inconel alloy X-750,65–70,40–45,,31,213.7,11.2,77.2
