Repository: pablomarcel/design

# Design

**Design as an API for mechanical engineering.**

Design is a Python-based collection of engineering packages that treats mechanical design problems as structured computational workflows instead of page-flipping exercises.

The core idea is simple:

> Define the problem in a JSON file, run the solver, and get structured results back.

Instead of manually bouncing between equations, tables, charts, correction factors, and textbook pages, this project aims to move mechanical design toward a more modern workflow: **design inputs in, engineering outputs out**.

This repository is a modest but serious attempt at **jump-starting the idea of Design as an API**.

---

## Why this project exists

Mechanical design is powerful, but the traditional workflow is tedious.

A typical calculation often looks like this:

- read the statement of the problem
- find the governing equation
- jump to a table for a factor
- jump to a figure for another factor
- go back to the equation
- switch chapters for a material property or design assumption
- repeat until the calculation is done

That process is slow, error-prone, and hostile to automation.

This project was built from the belief that many machine design calculations can be expressed in a better way:

- **inputs** should be explicit
- **solver paths** should be repeatable
- **lookup data** should be machine-readable
- **outputs** should be structured
- **engineering workflows** should be scriptable

In other words: **mechanical design should not live only inside heavy textbooks and scattered hand calculations.**

---

## The main idea: Design as an API

Each package in this repository corresponds to a major topic typically studied in a **mechanical design** or **machine elements** course.

Within each package:

- the user defines a problem in an **input JSON file**
- the package routes the request through a **solve path**
- the solver performs the calculations, including factor lookup logic where applicable
- results are returned in **JSON output** format

That means the project behaves less like a single monolithic app and more like a **library of domain-specific engineering APIs**.

The current implementation is not an internet-scale cloud platform. It is a local, Python-first foundation for that idea.

But the direction is intentional:

**today:** local JSON-driven mechanical design workflows  
**future:** richer data services, cloud-backed lookup systems, visualization, and AI-assisted engineering workflows

---

## What makes this useful

This repository is especially useful for people who want to:

- automate textbook-style mechanical design calculations
- avoid repeated manual lookup of tables and figures
- build engineering workflows around JSON inputs and reproducible outputs
- prototype CLI-based design tools in Python
- explore how classical machine design can be turned into programmable infrastructure

The repo is also opinionated:

- it favors **Python** over closed educational workflows
- it favors **structured inputs** over opaque spreadsheets
- it favors **reproducible computation** over calculator gymnastics
- it favors **open, extensible engineering tooling** over proprietary lock-in

---

## Repository philosophy

This project is based on a broader conviction:

- engineering knowledge should be computationally accessible
- textbooks should not be dead static objects forever
- modern technical education should include richer visual content, animation, and interactive exploration
- students should not be forced into proprietary tools just to learn core engineering subjects

If industry wants commercial tools, industry can pay for them.

But for education, experimentation, and open technical work, **Python is the right default**.

This repository reflects that mindset.

---

## How the workflow works

At a high level, the workflow looks like this:

1. Choose the package for the engineering topic.
2. Create or modify an input JSON file.
3. Select the appropriate `solve_path`.
4. Run the package from the CLI or app wrapper.
5. Review the JSON results.

This approach makes the calculations:

### `static_failure` — Failures Resulting from Static Loading

Capabilities include:

- ductile failure theories
  - distortion energy (DE)
  - maximum shear stress (MSS)
- Coulomb-Mohr approaches for ductile materials
- brittle failure theories
  - Coulomb-Mohr
  - modified Mohr
- transverse crack calculations
- edge crack calculations

### `fatigue_failure` — Fatigue Failure Resulting from Variable Loading

Capabilities include:

- strength calculations
- surface factors
- size factors
- temperature factors
- stress concentration and notch sensitivity
- cycles to failure
- endurance limit
- part life calculations
- fatigue factor of safety
- Gerber and Langer criteria
- multiple-criterion failure analysis
  - Goodman
  - Gerber
  - ASME elliptic
  - Langer
- brittle material axial fatigue
- combined loading modes
- variable stress block damage

File: mechanicalSprings/data/table_10_5_normalized.csv
material,diameter_condition,diameter_in_min,diameter_in_max,elastic_limit_tension_pct_Sut_min,elastic_limit_tension_pct_Sut_max,elastic_limit_torsion_pct_Sut_min,elastic_limit_torsion_pct_Sut_max,E_Mpsi,E_GPa,G_Mpsi,G_GPa
Music wire A228,lt,,0.032,65,75,45,60,29.5,203.4,12.0,82.7
Music wire A228,range,0.033,0.063,65,75,45,60,29.0,200,11.85,81.7
Music wire A228,range,0.064,0.125,65,75,45,60,28.5,196.5,11.75,81.0
Music wire A228,gt,0.125,,65,75,45,60,28.0,193,11.6,80.0
HD spring A227,lt,,0.032,60,70,45,55,28.8,198.6,11.7,80.7
HD spring A227,range,0.033,0.063,60,70,45,55,28.7,197.9,11.6,80.0
HD spring A227,range,0.064,0.125,60,70,45,55,28.6,197.2,11.5,79.3
HD spring A227,gt,0.125,,60,70,45,55,28.5,196.5,11.4,78.6
Oil tempered A239,all,,,85,90,45,50,28.5,196.5,11.2,77.2
Valve spring A230,all,,,85,90,50,60,29.5,203.4,11.2,77.2
Chrome-vanadium A231,all,,,88,93,65,75,29.5,203.4,11.2,77.2
A232,all,,,88,93,,,29.5,203.4,11.2,77.2
Chrome-silicon A401,all,,,85,93,65,75,29.5,203.4,11.2,77.2
Stainless steel A313*,all,,,65,75,45,55,28,193,10,69.0
17-7PH,all,,,75,80,55,60,29.5,208.4,11,75.8
414,all,,,65,70,42,55,29,200,11.2,77.2
420,all,,,65,75,45,55,29,200,11.2,77.2
431,all,,,72,76,50,55,30,206,11.5,79.3
Phosphor-bronze B159,all,,,75,80,45,50,15,103.4,6,41.4
Beryllium-copper B197,all,,,70,70,50,50,17,117.2,6.5,44.8
Beryllium-copper B197,all,,,75,75,50,55,19,131,7.3,50.3
Inconel alloy X-750,all,,,65,70,40,45,31,213.7,11.2,77.2
