Repository: pablomarcel/design

# Design

**Design as an API for mechanical engineering.**

Design is a Python-based collection of engineering packages that treats mechanical design problems as structured computational workflows instead of page-flipping exercises.

The core idea is simple:

> Define the problem in a JSON file, run the solver, and get structured results back.

Instead of manually bouncing between equations, tables, charts, correction factors, and textbook pages, this project aims to move mechanical design toward a more modern workflow: **design inputs in, engineering outputs out**.

This repository is a modest but serious attempt at **jump-starting the idea of Design as an API**.

---

## Why this project exists

Mechanical design is powerful, but the traditional workflow is tedious.

A typical calculation often looks like this:

- read the statement of the problem
- find the governing equation
- jump to a table for a factor
- jump to a figure for another factor
- go back to the equation
- switch chapters for a material property or design assumption
- repeat until the calculation is done

That process is slow, error-prone, and hostile to automation.

This project was built from the belief that many machine design calculations can be expressed in a better way:

- **inputs** should be explicit
- **solver paths** should be repeatable
- **lookup data** should be machine-readable
- **outputs** should be structured
- **engineering workflows** should be scriptable

In other words: **mechanical design should not live only inside heavy textbooks and scattered hand calculations.**

---

## The main idea: Design as an API

Each package in this repository corresponds to a major topic typically studied in a **mechanical design** or **machine elements** course.

Within each package:

- the user defines a problem in an **input JSON file**
- the package routes the request through a **solve path**
- the solver performs the calculations, including factor lookup logic where applicable
- results are returned in **JSON output** format

That means the project behaves less like a single monolithic app and more like a **library of domain-specific engineering APIs**.

The current implementation is not an internet-scale cloud platform. It is a local, Python-first foundation for that idea.

But the direction is intentional:

**today:** local JSON-driven mechanical design workflows  
**future:** richer data services, cloud-backed lookup systems, visualization, and AI-assisted engineering workflows

---

## What makes this useful

This repository is especially useful for people who want to:

- automate textbook-style mechanical design calculations
- avoid repeated manual lookup of tables and figures
- build engineering workflows around JSON inputs and reproducible outputs
- prototype CLI-based design tools in Python
- explore how classical machine design can be turned into programmable infrastructure

The repo is also opinionated:

- it favors **Python** over closed educational workflows
- it favors **structured inputs** over opaque spreadsheets
- it favors **reproducible computation** over calculator gymnastics
- it favors **open, extensible engineering tooling** over proprietary lock-in

---

## Repository philosophy

This project is based on a broader conviction:

- engineering knowledge should be computationally accessible
- textbooks should not be dead static objects forever
- modern technical education should include richer visual content, animation, and interactive exploration
- students should not be forced into proprietary tools just to learn core engineering subjects

If industry wants commercial tools, industry can pay for them.

But for education, experimentation, and open technical work, **Python is the right default**.

This repository reflects that mindset.

---

## How the workflow works

At a high level, the workflow looks like this:

1. Choose the package for the engineering topic.
2. Create or modify an input JSON file.
3. Select the appropriate `solve_path`.
4. Run the package from the CLI or app wrapper.
5. Review the JSON results.

This approach makes the calculations:

### `static_failure` — Failures Resulting from Static Loading

Capabilities include:

- ductile failure theories
  - distortion energy (DE)
  - maximum shear stress (MSS)
- Coulomb-Mohr approaches for ductile materials
- brittle failure theories
  - Coulomb-Mohr
  - modified Mohr
- transverse crack calculations
- edge crack calculations

### `fatigue_failure` — Fatigue Failure Resulting from Variable Loading

Capabilities include:

- strength calculations
- surface factors
- size factors
- temperature factors
- stress concentration and notch sensitivity
- cycles to failure
- endurance limit
- part life calculations
- fatigue factor of safety
- Gerber and Langer criteria
- multiple-criterion failure analysis
  - Goodman
  - Gerber
  - ASME elliptic
  - Langer
- brittle material axial fatigue
- combined loading modes
- variable stress block damage

File: welding_bonding/data/table_9_7.csv
adhesive_chemistry_or_type,lap_shear_strength_MPa_min,lap_shear_strength_MPa_max,lap_shear_strength_psi_min,lap_shear_strength_psi_max,peel_strength_kN_per_m_min,peel_strength_kN_per_m_max,peel_strength_lbf_per_in_min,peel_strength_lbf_per_in_max
Pressure-sensitive,0.01,0.07,2,10,0.18,0.88,1,5
Starch-based,0.07,0.7,10,100,0.18,0.88,1,5
Cellosics,0.35,3.5,50,500,0.18,1.8,1,10
Rubber-based,0.35,3.5,50,500,1.8,7,10,40
Formulated hot melt,0.35,4.8,50,700,0.88,3.5,5,20
Synthetically designed hot melt,0.7,6.9,100,1000,0.88,3.5,5,20
PVAc emulsion (white glue),1.4,6.9,200,1000,0.88,1.8,5,10
Cyanoacrylate,6.9,13.8,1000,2000,0.18,3.5,1,20
Protein-based,6.9,13.8,1000,2000,0.18,1.8,1,10
Anaerobic acrylic,6.9,13.8,1000,2000,0.18,1.8,1,10
Urethane,6.9,17.2,1000,2500,1.8,8.8,10,50
Rubber-modified acrylic,13.8,24.1,2000,3500,1.8,8.8,10,50
Modified phenolic,13.8,27.6,2000,4000,3.6,7,20,40
Unmodified epoxy,10.3,27.6,1500,4000,0.35,1.8,2,10
Bis-maleimide,13.8,27.6,2000,4000,0.18,3.5,1,20
Polyimide,13.8,27.6,2000,4000,0.18,0.88,1,5
Rubber-modified epoxy,20.7,41.4,3000,6000,4.4,14,25,80

File: welding_bonding/data/table_a_20.csv
uns_no,sae_aisi_no,processing,tensile_strength_MPa,tensile_strength_kpsi,yield_strength_MPa,yield_strength_kpsi,elongation_percent_in_2in,reduction_in_area_percent,brinell_hardness
G10060,1006,HR,300,43,170,24,30,55,86
G10060,1006,CD,330,48,280,41,20,45,95
G10100,1010,HR,320,47,180,26,28,50,95
G10100,1010,CD,370,53,300,44,20,40,105
G10150,1015,HR,340,50,190,27.5,28,50,101
G10150,1015,CD,390,56,320,47,18,40,111
G10180,1018,HR,400,58,220,32,25,50,116
G10180,1018,CD,440,64,370,54,15,40,126
G10200,1020,HR,380,55,210,30,25,50,111
G10200,1020,CD,470,68,390,57,15,40,131
G10300,1030,HR,470,68,260,37.5,20,42,137
G10300,1030,CD,520,76,440,64,12,35,149
G10350,1035,HR,500,72,270,39.5,18,40,143
G10350,1035,CD,550,80,460,67,12,35,163
G10400,1040,HR,520,76,290,42,18,40,149
G10400,1040,CD,590,85,490,71,12,35,170
G10450,1045,HR,570,82,310,45,16,40,163
G10450,1045,CD,630,91,530,77,12,35,179
G10500,1050,HR,620,90,340,49.5,15,35,179
G10500,1050,CD,690,100,580,84,10,30,197
G10600,1060,HR,680,98,370,54,12,30,201
G10800,1080,HR,770,112,420,61.5,10,25,229
G10950,1095,HR,830,120,460,66,10,25,248
